Repository: nashirav/crystallography

crystallography
===============

Merges two files in CIF format. Tested with python 2.7.
Files in CIF format may consist of one or more data blocks which begin with the declaration data_, but
this program binds them to only one block named data_merged.
For more information obout CIF format see:
http://www.iucr.org/__data/iucr/cif/standard/cifstd1.html

File: example_cif_files/14ni_4f_out.cif
data_merged
_audit_creation_date
;
'Wed Dec 12 18:00:41 2012'
;
_audit_creation_method
;
CrysAlisPro, Oxford Diffraction Ltd.,
Version 1.171.36.20 (release 27-06-2012 CrysAlis171 .NET)
(compiled Jul 11 2012,15:38:31)
;
_publ_contact_author_address      ?
_publ_contact_author_email        ?
_publ_contact_author_name         ''
_publ_contact_author_phone        ?
_chemical_name_common             ?
_chemical_name_systematic
;
 ? 
;
_chemical_formula_moiety          '2(C12 F4 N4), C14 H20 N4 O4, 2(C2 H3 N)'
_chemical_formula_sum             'C42 H26 F8 N14 O4'
_chemical_formula_weight          942.77
_chemical_melting_point           ?
loop_
  _atom_type_symbol
  _atom_type_description
  _atom_type_scat_dispersion_real
  _atom_type_scat_dispersion_imag
  _atom_type_scat_source
 'C' 'C' 0.0033 0.0016 'International Tables Vol C Tables 4.2.6.8 and 6.1.1.4'
 'H' 'H' 0.0000 0.0000 'International Tables Vol C Tables 4.2.6.8 and 6.1.1.4'
 'F' 'F' 0.0171 0.0103 'International Tables Vol C Tables 4.2.6.8 and 6.1.1.4'
 'N' 'N' 0.0061 0.0033 'International Tables Vol C Tables 4.2.6.8 and 6.1.1.4'
 'O' 'O' 0.0106 0.0060 'International Tables Vol C Tables 4.2.6.8 and 6.1.1.4'

_space_group_crystal_system       'monoclinic'
_space_group_IT_number            14
_space_group_name_H-M_alt         'P 1 21/n 1'
_space_group_name_Hall            '-P 2yn'
loop_
  _space_group_symop_id
  _space_group_symop_operation_xyz
 1 'x, y, z'
 2 '-x+1/2, y+1/2, -z+1/2'
 3 '-x, -y, -z'
 4 'x-1/2, -y-1/2, z-1/2'

_cell_length_a                  8.4945(2) 
_cell_length_b                  18.3819(4) 
_cell_length_c                  13.7685(3) 
_cell_angle_alpha               90.0 
_cell_angle_beta                106.587(3) 
_cell_angle_gamma               90.0 
_cell_volume                    2060.43(8) 
_cell_formula_units_Z             2
_cell_measurement_reflns_used   11559
_cell_measurement_temperature     100(2)
_cell_measurement_theta_max     34.4834
_cell_measurement_theta_min     1.8959
_exptl_absorpt_coefficient_mu                       0.000
_exptl_absorpt_correction_T_max                   1.00000
_exptl_absorpt_correction_T_min                   0.94432
_exptl_absorpt_correction_type            'multi-scan'
_exptl_absorpt_process_details
;
CrysAlisPro, Agilent Technologies,
Version 1.171.36.20 (release 27-06-2012 CrysAlis171 .NET)
(compiled Jul 11 2012,15:38:31)
Empirical absorption correction using spherical harmonics,
 implemented in SCALE3 ABSPACK scaling algorithm.
;
_exptl_crystal_colour                     ''
_exptl_crystal_density_diffrn     1.520
_exptl_crystal_density_meas       ?
_exptl_crystal_density_method     'not measured'
_exptl_crystal_description                ''
_exptl_crystal_F_000              960
_exptl_crystal_size_max                            0.3814
_exptl_crystal_size_mid                            0.1698
_exptl_crystal_size_min                            0.1307
_exptl_special_details
;
 ? 
;
_diffrn_reflns_av_R_equivalents 0.0551
_diffrn_reflns_av_unetI/netI      0.0598
_diffrn_reflns_limit_h_max 12
_diffrn_reflns_limit_h_min -12
_diffrn_reflns_limit_k_max 27
_diffrn_reflns_limit_k_min -26
_diffrn_reflns_limit_l_max 20
_diffrn_reflns_limit_l_min -20
_diffrn_reflns_number 35181
_diffrn_reflns_theta_full 30.4405
_diffrn_reflns_theta_max 34.4834
_diffrn_reflns_theta_min 1.8959
_diffrn_ambient_temperature       100.15
_diffrn_detector_area_resol_mean 8.4441
_diffrn_measured_fraction_theta_full 0.9997
_diffrn_measured_fraction_theta_max 0.9969
_diffrn_measurement_device_type 'Xcalibur, Opal'
_diffrn_measurement_method '\w scans'
_diffrn_radiation_monochromator 'graphite'
_diffrn_radiation_type 'Mo K\a'
_diffrn_radiation_wavelength 0.7107
_diffrn_source                    'fine-focus sealed tube'
_diffrn_source_current            n/a
_diffrn_source_voltage            n/a
_reflns_number_gt                 4875
_reflns_number_total              6983
_reflns_threshold_expression      >2sigma(I)
_computing_cell_refinement
;
CrysAlisPro, Agilent Technologies,
Version 1.171.36.20 (release 27-06-2012 CrysAlis171 .NET)
(compiled Jul 11 2012,15:38:31)
;
_computing_data_collection
;
CrysAlisPro, Agilent Technologies,
Version 1.171.36.20 (release 27-06-2012 CrysAlis171 .NET)
(compiled Jul 11 2012,15:38:31)
;
_computing_data_reduction
;
CrysAlisPro, Agilent Technologies,
Version 1.171.36.20 (release 27-06-2012 CrysAlis171 .NET)
(compiled Jul 11 2012,15:38:31)
;
_computing_molecular_graphics
;
O. V. Dolomanov, L. J. Bourhis, R. J. Gildea, J. A. K. Howard and H. Puschmann,
OLEX2: a complete structure solution, refinement and analysis program.
J. Appl. Cryst. (2009). 42, 339-341.
;
_computing_publication_material
;
O. V. Dolomanov, L. J. Bourhis, R. J. Gildea, J. A. K. Howard and H. Puschmann,
OLEX2: a complete structure solution, refinement and analysis program.
J. Appl. Cryst. (2009). 42, 339-341.
;
_computing_structure_refinement
;
XL, G.M. Sheldrick, Acta Cryst.
(2008). A64, 112-122
;
_computing_structure_solution
;
olex2.solve (L.J. Bourhis, O.V. Dolomanov, R.J. Gildea, J.A.K. Howard,
H. Puschmann, in preparation, 2011)
;
_refine_diff_density_max          0.525
_refine_diff_density_min          -0.321
_refine_diff_density_rms          0.075
_refine_ls_extinction_coef        ?
_refine_ls_extinction_method      none
_refine_ls_goodness_of_fit_ref    1.071
_refine_ls_hydrogen_treatment     mixed
_refine_ls_matrix_type            full
_refine_ls_number_parameters      309
_refine_ls_number_reflns          6983
_refine_ls_number_restraints      0
_refine_ls_R_factor_all           0.0752
_refine_ls_R_factor_gt            0.0413
_refine_ls_restrained_S_all       1.071
_refine_ls_shift/su_max           0.001
_refine_ls_shift/su_mean          0.000
_refine_ls_structure_factor_coef  Fsqd
_refine_ls_weighting_details
'calc w=1/[\s^2^(Fo^2^)+(0.0542P)^2^+0.1136P] where P=(Fo^2^+2Fc^2^)/3'
_refine_ls_weighting_scheme       calc
_refine_ls_wR_factor_gt           0.0969
_refine_ls_wR_factor_ref          0.1155
_refine_special_details
;
 Refinement of F^2^ against ALL reflections.  The weighted R-factor wR and 
 goodness of fit S are based on F^2^, conventional R-factors R are based 
 on F, with F set to zero for negative F^2^. The threshold expression of 
 F^2^ > 2sigma(F^2^) is used only for calculating R-factors(gt) etc. and is 
 not relevant to the choice of reflections for refinement.  R-factors based 
 on F^2^ are statistically about twice as large as those based on F, and R- 
 factors based on ALL data will be even larger. 
;
_atom_sites_solution_hydrogens    geom
_atom_sites_solution_primary      direct
_atom_sites_solution_secondary    difmap
loop_
  _atom_site_label
  _atom_site_type_symbol
  _atom_site_fract_x
  _atom_site_fract_y
  _atom_site_fract_z
  _atom_site_U_iso_or_equiv
  _atom_site_adp_type
  _atom_site_occupancy
  _atom_site_symmetry_multiplicity
  _atom_site_calc_flag
  _atom_site_refinement_flags
  _atom_site_disorder_assembly
  _atom_site_disorder_group
 F1 F 0.80870(10) 0.65010(4) 0.57610(6) 0.02017(17) Uani 1 1 d . . .
 F2 F 0.80951(10) 0.44343(4) 0.36934(6) 0.01851(17) Uani 1 1 d . . .
 F3 F 0.66542(10) 0.57299(4) 0.68667(6) 0.01949(17) Uani 1 1 d . . .
 F4 F 0.66195(10) 0.36751(4) 0.47815(6) 0.01911(17) Uani 1 1 d . . .
 O1 O 0.15416(12) 0.30363(5) 0.98722(7) 0.0197(2) Uani 1 1 d . . .
 O2 O 0.31505(11) 0.37457(4) 0.92175(7) 0.01645(19) Uani 1 1 d . . .
 N1 N 0.01004(13) 0.63004(5) 0.89370(8) 0.0149(2) Uani 1 1 d . . .
 H1 H -0.0096 0.6726 0.9170 0.018 Uiso 0.50 1 calc PR . .
 N2 N 0.29534(13) 0.52167(5) 0.94311(8) 0.0149(2) Uani 1 1 d . . .
 H2 H 0.3343 0.4890 0.9094 0.018 Uiso 0.50 1 calc PR . .
 N3 N 0.93375(16) 0.73307(6) 0.41377(9) 0.0239(3) Uani 1 1 d . . .
 N4 N 0.98252(15) 0.54651(6) 0.25317(9) 0.0208(2) Uani 1 1 d . . .
 N5 N 0.46882(14) 0.47693(6) 0.79193(8) 0.0191(2) Uani 1 1 d . . .
 N6 N 0.48497(15) 0.29162(6) 0.61876(9) 0.0220(2) Uani 1 1 d . . .
 N7 N 0.77565(18) 0.34533(7) 0.86441(10) 0.0326(3) Uani 1 1 d . . .
 C1 C -0.07934(16) 0.57437(6) 0.90508(9) 0.0141(2) Uani 1 1 d . . .
 H1A H -0.0722 0.5318 0.8675 0.017 Uiso 1 1 calc R . .
 C2 C 0.14129(16) 0.62493(7) 0.84402(9) 0.0162(2) Uani 1 1 d . . .
 H2A H 0.1583 0.6733 0.8170 0.019 Uiso 1 1 calc R . .
 H2B H 0.1073 0.5908 0.7862 0.019 Uiso 1 1 calc R . .
 C3 C 0.30376(16) 0.59861(6) 0.91730(10) 0.0166(2) Uani 1 1 d . . .
 H3A H 0.3937 0.6057 0.8857 0.020 Uiso 1 1 calc R . .
 H3B H 0.3291 0.6281 0.9800 0.020 Uiso 1 1 calc R . .
 C4 C 0.23211(15) 0.49967(6) 1.01430(9) 0.0140(2) Uani 1 1 d . . .
 H4 H 0.2159 0.5362 1.0593 0.017 Uiso 1 1 calc R . .
 C5 C 0.18502(15) 0.42866(6) 1.03259(9) 0.0137(2) Uani 1 1 d . . .
 C6 C 0.21330(15) 0.36272(6) 0.97934(9) 0.0140(2) Uani 1 1 d . . .
 C7 C 0.34508(18) 0.31219(7) 0.86480(10) 0.0200(3) Uani 1 1 d . . .
 H7A H 0.2440 0.2996 0.8122 0.030 Uiso 1 1 calc R . .
 H7B H 0.3801 0.2708 0.9107 0.030 Uiso 1 1 calc R . .
 H7C H 0.4315 0.3241 0.8331 0.030 Uiso 1 1 calc R . .
 C8 C 0.90908(16) 0.67136(7) 0.41244(9) 0.0168(2) Uani 1 1 d . . .
 C9 C 0.93419(16) 0.56553(6) 0.31921(9) 0.0155(2) Uani 1 1 d . . .
 C10 C 0.88251(15) 0.59477(6) 0.40105(9) 0.0146(2) Uani 1 1 d . . .
 C11 C 0.80851(15) 0.55265(6) 0.46192(9) 0.0134(2) Uani 1 1 d . . .
 C12 C 0.76837(15) 0.58101(6) 0.54821(9) 0.0135(2) Uani 1 1 d . . .
 C13 C 0.76940(15) 0.47770(6) 0.44528(9) 0.0136(2) Uani 1 1 d . . .
 C14 C 0.69358(16) 0.54081(6) 0.60534(9) 0.0135(2) Uani 1 1 d . . .
 C15 C 0.69318(15) 0.43773(6) 0.50225(9) 0.0134(2) Uani 1 1 d . . .
 C16 C 0.64758(15) 0.46698(6) 0.58574(9) 0.0128(2) Uani 1 1 d . . .
 C17 C 0.56630(15) 0.42659(6) 0.64421(9) 0.0134(2) Uani 1 1 d . . .
 C18 C 0.51705(16) 0.45656(6) 0.72648(9) 0.0144(2) Uani 1 1 d . . .
 C19 C 0.52487(16) 0.35162(7) 0.62756(9) 0.0156(2) Uani 1 1 d . . .
 C20 C 0.81833(18) 0.29840(7) 0.82450(10) 0.0210(3) Uani 1 1 d . . .
 C21 C 0.8723(2) 0.23863(8) 0.77276(12) 0.0275(3) Uani 1 1 d . . .
 H21A H 0.9069 0.2576 0.7156 0.041 Uiso 1 1 calc R . .
 H21B H 0.7815 0.2043 0.7477 0.041 Uiso 1 1 calc R . .
 H21C H 0.9648 0.2137 0.8201 0.041 Uiso 1 1 calc R . .

loop_
  _atom_site_aniso_label
  _atom_site_aniso_U_11
  _atom_site_aniso_U_22
  _atom_site_aniso_U_33
  _atom_site_aniso_U_23
  _atom_site_aniso_U_13
  _atom_site_aniso_U_12
 F1 0.0311(5) 0.0129(3) 0.0200(4) -0.0044(3) 0.0128(4) -0.0061(3)
 F2 0.0256(4) 0.0166(4) 0.0178(4) -0.0037(3) 0.0133(3) 0.0006(3)
 F3 0.0316(5) 0.0157(3) 0.0156(3) -0.0052(3) 0.0138(3) -0.0038(3)
 F4 0.0286(4) 0.0105(3) 0.0220(4) -0.0028(3) 0.0132(3) -0.0016(3)
 O1 0.0237(5) 0.0132(4) 0.0261(5) -0.0012(3) 0.0131(4) -0.0007(3)
 O2 0.0213(5) 0.0134(4) 0.0182(4) -0.0014(3) 0.0114(4) 0.0008(3)
 N1 0.0182(5) 0.0125(5) 0.0163(5) 0.0005(4) 0.0084(4) 0.0012(4)
 N2 0.0155(5) 0.0127(5) 0.0180(5) 0.0000(4) 0.0074(4) 0.0000(4)
 N3 0.0290(7) 0.0210(6) 0.0252(6) -0.0010(4) 0.0134(5) -0.0029(5)
 N4 0.0217(6) 0.0223(5) 0.0208(5) -0.0019(4) 0.0100(5) -0.0022(4)
 N5 0.0224(6) 0.0193(5) 0.0174(5) 0.0003(4) 0.0088(5) -0.0001(4)
 N6 0.0263(6) 0.0159(5) 0.0270(6) 0.0004(4) 0.0128(5) 0.0003(4)
 N7 0.0361(8) 0.0308(7) 0.0261(7) -0.0050(5) 0.0015(6) 0.0105(6)
 C1 0.0164(6) 0.0126(5) 0.0134(5) 0.0008(4) 0.0043(5) 0.0022(4)
 C2 0.0207(6) 0.0142(5) 0.0175(6) 0.0017(4) 0.0116(5) 0.0003(5)
 C3 0.0191(6) 0.0129(5) 0.0210(6) -0.0007(4) 0.0107(5) -0.0017(4)
 C4 0.0131(6) 0.0153(5) 0.0139(5) -0.0011(4) 0.0041(5) 0.0006(4)
 C5 0.0150(6) 0.0126(5) 0.0141(5) -0.0004(4) 0.0051(5) 0.0007(4)
 C6 0.0139(6) 0.0147(5) 0.0134(5) 0.0006(4) 0.0040(5) 0.0021(4)
 C7 0.0272(7) 0.0154(6) 0.0212(6) -0.0027(5) 0.0129(6) 0.0035(5)
 C8 0.0180(6) 0.0190(6) 0.0155(6) 0.0003(4) 0.0083(5) -0.0008(5)
 C9 0.0150(6) 0.0152(6) 0.0164(6) 0.0012(4) 0.0046(5) -0.0014(4)
 C10 0.0157(6) 0.0138(5) 0.0153(5) -0.0005(4) 0.0063(5) -0.0010(4)
 C11 0.0135(6) 0.0142(5) 0.0130(5) -0.0001(4) 0.0044(5) 0.0012(4)
 C12 0.0161(6) 0.0107(5) 0.0136(5) -0.0024(4) 0.0039(5) -0.0019(4)
 C13 0.0153(6) 0.0142(5) 0.0125(5) -0.0018(4) 0.0058(5) 0.0025(4)
 C14 0.0166(6) 0.0141(5) 0.0107(5) -0.0016(4) 0.0054(5) 0.0014(4)
 C15 0.0164(6) 0.0102(5) 0.0140(5) -0.0009(4) 0.0051(5) 0.0007(4)
 C16 0.0140(6) 0.0127(5) 0.0119(5) 0.0006(4) 0.0040(4) 0.0016(4)
 C17 0.0154(6) 0.0119(5) 0.0137(5) 0.0005(4) 0.0056(5) 0.0012(4)
 C18 0.0155(6) 0.0127(5) 0.0148(5) 0.0014(4) 0.0042(5) -0.0003(4)
 C19 0.0172(6) 0.0169(6) 0.0147(5) 0.0015(4) 0.0077(5) 0.0021(5)
 C20 0.0223(7) 0.0196(6) 0.0202(6) 0.0017(5) 0.0046(5) 0.0004(5)
 C21 0.0333(9) 0.0199(7) 0.0334(8) -0.0032(6) 0.0163(7) 0.0009(6)

_geom_special_details
;
 All esds (except the esd in the dihedral angle between two l.s. planes) 
 are estimated using the full covariance matrix.  The cell esds are taken 
 into account individually in the estimation of esds in distances, angles 
 and torsion angles; correlations between esds in cell parameters are only 
 used when they are defined by crystal symmetry.  An approximate (isotropic) 
 treatment of cell esds is used for estimating esds involving l.s. planes. 
;
loop_
  _geom_bond_atom_site_label_1
  _geom_bond_atom_site_label_2
  _geom_bond_distance
  _geom_bond_site_symmetry_2
  _geom_bond_publ_flag
 F1 C12 1.3427(13) . ?
 F2 C13 1.3452(12) . ?
 F3 C14 1.3468(12) . ?
 F4 C15 1.3403(13) . ?
 O1 C6 1.2145(14) . ?
 O2 C6 1.3470(14) . ?
 O2 C7 1.4522(14) . ?
 N1 H1 0.8800 . ?
 N1 C1 1.3100(15) . ?
 N1 C2 1.4680(15) . ?
 N2 H2 0.8800 . ?
 N2 C3 1.4650(16) . ?
 N2 C4 1.3090(14) . ?
 N3 C8 1.1527(17) . ?
 N4 C9 1.1535(15) . ?
 N5 C18 1.1536(15) . ?
 N6 C19 1.1501(16) . ?
 N7 C20 1.1364(17) . ?
 C1 H1A 0.9500 . ?
 C1 C5 1.4090(16) 3_567 ?
 C2 H2A 0.9900 . ?
 C2 H2B 0.9900 . ?
 C2 C3 1.5368(19) . ?
 C3 H3A 0.9900 . ?
 C3 H3B 0.9900 . ?
 C4 H4 0.9500 . ?
 C4 C5 1.4089(16) . ?
 C5 C1 1.4090(16) 3_567 ?
 C5 C6 1.4714(16) . ?
 C7 H7A 0.9800 . ?
 C7 H7B 0.9800 . ?
 C7 H7C 0.9800 . ?
 C8 C10 1.4274(17) . ?
 C9 C10 1.4261(16) . ?
 C10 C11 1.4134(16) . ?
 C11 C12 1.4250(15) . ?
 C11 C13 1.4205(16) . ?
 C12 C14 1.3615(16) . ?
 C13 C15 1.3654(16) . ?
 C14 C16 1.4167(16) . ?
 C15 C16 1.4194(15) . ?
 C16 C17 1.4118(16) . ?
 C17 C18 1.4256(16) . ?
 C17 C19 1.4246(17) . ?
 C20 C21 1.4528(19) . ?
 C21 H21A 0.9800 . ?
 C21 H21B 0.9800 . ?
 C21 H21C 0.9800 . ?

loop_
  _geom_angle_atom_site_label_1
  _geom_angle_atom_site_label_2
  _geom_angle_atom_site_label_3
  _geom_angle
  _geom_angle_site_symmetry_1
  _geom_angle_site_symmetry_3
  _geom_angle_publ_flag
 C6 O2 C7 115.55(9) . . ?
 C1 N1 H1 118.4 . . ?
 C1 N1 C2 123.29(10) . . ?
 C2 N1 H1 118.4 . . ?
 C3 N2 H2 118.7 . . ?
 C4 N2 H2 118.7 . . ?
 C4 N2 C3 122.60(10) . . ?
 N1 C1 H1A 116.7 . . ?
 N1 C1 C5 126.55(11) . 3_567 ?
 C5 C1 H1A 116.7 3_567 . ?
 N1 C2 H2A 109.2 . . ?
 N1 C2 H2B 109.2 . . ?
 N1 C2 C3 111.92(10) . . ?
 H2A C2 H2B 107.9 . . ?
 C3 C2 H2A 109.2 . . ?
 C3 C2 H2B 109.2 . . ?
 N2 C3 C2 111.49(10) . . ?
 N2 C3 H3A 109.3 . . ?
 N2 C3 H3B 109.3 . . ?
 C2 C3 H3A 109.3 . . ?
 C2 C3 H3B 109.3 . . ?
 H3A C3 H3B 108.0 . . ?
 N2 C4 H4 115.9 . . ?
 N2 C4 C5 128.19(11) . . ?
 C5 C4 H4 115.9 . . ?
 C1 C5 C6 119.61(10) 3_567 . ?
 C4 C5 C1 114.10(10) . 3_567 ?
 C4 C5 C6 125.38(10) . . ?
 O1 C6 O2 123.27(10) . . ?
 O1 C6 C5 124.16(10) . . ?
 O2 C6 C5 112.56(10) . . ?
 O2 C7 H7A 109.5 . . ?
 O2 C7 H7B 109.5 . . ?
 O2 C7 H7C 109.5 . . ?
 H7A C7 H7B 109.5 . . ?
 H7A C7 H7C 109.5 . . ?
 H7B C7 H7C 109.5 . . ?
 N3 C8 C10 174.08(12) . . ?
 N4 C9 C10 174.96(13) . . ?
 C9 C10 C8 112.58(10) . . ?
 C11 C10 C8 123.93(10) . . ?
 C11 C10 C9 123.46(11) . . ?
 C10 C11 C12 123.15(11) . . ?
 C10 C11 C13 123.97(10) . . ?
 C13 C11 C12 112.87(10) . . ?
 F1 C12 C11 118.83(10) . . ?
 F1 C12 C14 118.11(10) . . ?
 C14 C12 C11 123.05(11) . . ?
 F2 C13 C11 118.69(10) . . ?
 F2 C13 C15 117.49(10) . . ?
 C15 C13 C11 123.82(10) . . ?
 F3 C14 C12 117.71(10) . . ?
 F3 C14 C16 118.31(10) . . ?
 C12 C14 C16 123.96(10) . . ?
 F4 C15 C13 117.95(10) . . ?
 F4 C15 C16 119.00(10) . . ?
 C13 C15 C16 123.05(11) . . ?
 C14 C16 C15 113.13(10) . . ?
 C17 C16 C14 123.25(10) . . ?
 C17 C16 C15 123.61(10) . . ?
 C16 C17 C18 123.51(10) . . ?
 C16 C17 C19 123.74(10) . . ?
 C19 C17 C18 112.75(10) . . ?
 N5 C18 C17 175.09(13) . . ?
 N6 C19 C17 175.22(12) . . ?
 N7 C20 C21 179.58(17) . . ?
 C20 C21 H21A 109.5 . . ?
 C20 C21 H21B 109.5 . . ?
 C20 C21 H21C 109.5 . . ?
 H21A C21 H21B 109.5 . . ?
 H21A C21 H21C 109.5 . . ?
 H21B C21 H21C 109.5 . . ?

loop_
  _geom_torsion_atom_site_label_1
  _geom_torsion_atom_site_label_2
  _geom_torsion_atom_site_label_3
  _geom_torsion_atom_site_label_4
  _geom_torsion
  _geom_torsion_site_symmetry_1
  _geom_torsion_site_symmetry_2
  _geom_torsion_site_symmetry_3
  _geom_torsion_site_symmetry_4
  _geom_torsion_publ_flag
 F1 C12 C14 F3 -0.26(18) . . . . ?
 F1 C12 C14 C16 -178.66(12) . . . . ?
 F2 C13 C15 F4 -0.70(17) . . . . ?
 F2 C13 C15 C16 178.66(11) . . . . ?
 F3 C14 C16 C15 -176.04(11) . . . . ?
 F3 C14 C16 C17 3.29(18) . . . . ?
 F4 C15 C16 C14 177.59(11) . . . . ?
 F4 C15 C16 C17 -1.75(19) . . . . ?
 N1 C2 C3 N2 70.78(12) . . . . ?
 N2 C4 C5 C1 -162.65(13) . . . 3_567 ?
 N2 C4 C5 C6 6.3(2) . . . . ?
 N3 C8 C10 C9 9.4(15) . . . . ?
 N3 C8 C10 C11 -168.7(14) . . . . ?
 N4 C9 C10 C8 16.8(17) . . . . ?
 N4 C9 C10 C11 -165.0(16) . . . . ?
 C1 N1 C2 C3 -83.57(14) . . . . ?
 C1 C5 C6 O1 -2.0(2) 3_567 . . . ?
 C1 C5 C6 O2 179.08(11) 3_567 . . . ?
 C2 N1 C1 C5 167.28(12) . . . 3_567 ?
 C3 N2 C4 C5 165.39(12) . . . . ?
 C4 N2 C3 C2 -83.26(14) . . . . ?
 C4 C5 C6 O1 -170.43(13) . . . . ?
 C4 C5 C6 O2 10.70(18) . . . . ?
 C7 O2 C6 O1 2.68(18) . . . . ?
 C7 O2 C6 C5 -178.44(11) . . . . ?
 C8 C10 C11 C12 -6.9(2) . . . . ?
 C8 C10 C11 C13 174.46(13) . . . . ?
 C9 C10 C11 C12 175.16(12) . . . . ?
 C9 C10 C11 C13 -3.5(2) . . . . ?
 C10 C11 C12 F1 -2.95(19) . . . . ?
 C10 C11 C12 C14 178.41(12) . . . . ?
 C10 C11 C13 F2 2.33(19) . . . . ?
 C10 C11 C13 C15 -177.83(13) . . . . ?
 C11 C12 C14 F3 178.39(11) . . . . ?
 C11 C12 C14 C16 0.0(2) . . . . ?
 C11 C13 C15 F4 179.47(12) . . . . ?
 C11 C13 C15 C16 -1.2(2) . . . . ?
 C12 C11 C13 F2 -176.44(11) . . . . ?
 C12 C11 C13 C15 3.40(18) . . . . ?
 C12 C14 C16 C15 2.34(18) . . . . ?
 C12 C14 C16 C17 -178.32(12) . . . . ?
 C13 C11 C12 F1 175.83(11) . . . . ?
 C13 C11 C12 C14 -2.81(18) . . . . ?
 C13 C15 C16 C14 -1.76(18) . . . . ?
 C13 C15 C16 C17 178.91(12) . . . . ?
 C14 C16 C17 C18 2.3(2) . . . . ?
 C14 C16 C17 C19 -177.59(12) . . . . ?
 C15 C16 C17 C18 -178.41(12) . . . . ?
 C15 C16 C17 C19 1.7(2) . . . . ?
 C16 C17 C18 N5 156.0(15) . . . . ?
 C16 C17 C19 N6 -169.6(17) . . . . ?
 C18 C17 C19 N6 10.5(18) . . . . ?
 C19 C17 C18 N5 -24.1(16) . . . . ?


loop_
_exptl_crystal_face_index_h
_exptl_crystal_face_index_k
_exptl_crystal_face_index_l
_exptl_crystal_face_perp_dist
_exptl_oxdiff_crystal_face_indexfrac_h
_exptl_oxdiff_crystal_face_indexfrac_k
_exptl_oxdiff_crystal_face_indexfrac_l
_exptl_oxdiff_crystal_face_x
_exptl_oxdiff_crystal_face_y
_exptl_oxdiff_crystal_face_z
  -1    0    1 0.1387 -0.9998 -0.0013  0.9990  0.0809 -0.0330 -0.0131
   1    0   -1 0.0311  0.9998  0.0013 -0.9990 -0.0809  0.0330  0.0131
   0   -1    0 0.0691 -0.0001 -0.9994 -0.0004  0.0076  0.0035  0.0377
   0    1    0 0.0617  0.0001  0.9994  0.0004 -0.0076 -0.0035 -0.0377
   0    0    1 0.1458 -0.0004 -0.0004  0.9999 -0.0018 -0.0534  0.0053
   0    0   -1 0.1590  0.0004  0.0004 -0.9999  0.0018  0.0534 -0.0053

File: example_cif_files/14ni_tcnq_merged.cif
data_merged
_audit_creation_date
;
'Wed Mar 14 09:49:07 2012'
;
_audit_creation_method
;
CrysAlisPro, Oxford Diffraction Ltd.,
Version 1.171.35.19 (release 27-10-2011 CrysAlis171 .NET)
(compiled Oct 27 2011,15:02:11)
;
_publ_contact_author_address      ?
_publ_contact_author_email        ?
_publ_contact_author_name         ''
_publ_contact_author_phone        ?
_chemical_name_common             ?
_chemical_name_systematic
;
 ? 
;
_chemical_formula_moiety          'C14 H18 N4 Ni O4, C12 H4 N4'
_chemical_formula_sum             'C26 H22 N8 Ni O4'
_chemical_formula_weight          569.23
_chemical_melting_point           ?
loop_
  _atom_type_symbol
  _atom_type_description
  _atom_type_scat_dispersion_real
  _atom_type_scat_dispersion_imag
  _atom_type_scat_source
 'C' 'C' 0.0033 0.0016 'International Tables Vol C Tables 4.2.6.8 and 6.1.1.4'
 'H' 'H' 0.0000 0.0000 'International Tables Vol C Tables 4.2.6.8 and 6.1.1.4'
 'N' 'N' 0.0061 0.0033 'International Tables Vol C Tables 4.2.6.8 and 6.1.1.4'
 'Ni' 'Ni' 0.3393 1.1124 'International Tables Vol C Tables 4.2.6.8 and 6.1.1.4'
 'O' 'O' 0.0106 0.0060 'International Tables Vol C Tables 4.2.6.8 and 6.1.1.4'

_space_group_crystal_system       'monoclinic'
_space_group_IT_number            14
_space_group_name_H-M_alt         'P 1 21/c 1'
_space_group_name_Hall            '-P 2ybc'
loop_
  _space_group_symop_id
  _space_group_symop_operation_xyz
 1 'x, y, z'
 2 '-x, y+1/2, -z+1/2'
 3 '-x, -y, -z'
 4 'x, -y-1/2, z-1/2'

_cell_length_a                  7.79810(14) 
_cell_length_b                  12.4408(2) 
_cell_length_c                  12.5783(2) 
_cell_angle_alpha               90.0 
_cell_angle_beta                97.6469(17) 
_cell_angle_gamma               90.0 
_cell_volume                    1209.43(4) 
_cell_formula_units_Z             2
_cell_measurement_reflns_used   15357
_cell_measurement_temperature   100.00(10) 
_cell_measurement_theta_max     32.1730
_cell_measurement_theta_min     2.3081
_exptl_absorpt_coefficient_mu                       0.000
_exptl_absorpt_correction_T_max                   1.00000
_exptl_absorpt_correction_T_min                   0.97012
_exptl_absorpt_correction_type            'multi-scan'
_exptl_absorpt_process_details
;
CrysAlisPro, Agilent Technologies,
Version 1.171.35.19 (release 27-10-2011 CrysAlis171 .NET)
(compiled Oct 27 2011,15:02:11)
Empirical absorption correction using spherical harmonics,
 implemented in SCALE3 ABSPACK scaling algorithm.
;
_exptl_crystal_colour             'metallic dark grey'
_exptl_crystal_colour_lustre      metallic
_exptl_crystal_colour_modifier    dark
_exptl_crystal_colour_primary     grey
_exptl_crystal_density_diffrn     1.563
_exptl_crystal_density_meas       ?
_exptl_crystal_density_method     'not measured'
_exptl_crystal_description        ?
_exptl_crystal_F_000              588
_exptl_crystal_size_max                            0.3492
_exptl_crystal_size_mid                            0.1899
_exptl_crystal_size_min                            0.1249
_exptl_special_details
;
 ? 
;
_diffrn_reflns_av_R_equivalents 0.0289
_diffrn_reflns_av_unetI/netI      0.0166
_diffrn_reflns_limit_h_max 11
_diffrn_reflns_limit_h_min -11
_diffrn_reflns_limit_k_max 18
_diffrn_reflns_limit_k_min -18
_diffrn_reflns_limit_l_max 18
_diffrn_reflns_limit_l_min -18
_diffrn_reflns_number 24683
_diffrn_reflns_theta_full         25.00
_diffrn_reflns_theta_max 32.1730
_diffrn_reflns_theta_min 2.3081
_diffrn_ambient_temperature 100.00(10) 
_diffrn_detector_area_resol_mean 8.4441
_diffrn_measured_fraction_theta_full 0.999
_diffrn_measured_fraction_theta_max 0.953
_diffrn_measurement_device_type 'Xcalibur, Opal'
_diffrn_measurement_method '\w scans'
_diffrn_radiation_monochromator 'graphite'
_diffrn_radiation_type 'Mo K\a'
_diffrn_radiation_wavelength 0.7107
_diffrn_source                    'fine-focus sealed tube'
_diffrn_source_current            n/a
_diffrn_source_voltage            n/a
_diffrn_standards_decay_%         ?
_diffrn_standards_interval_count  ?
_diffrn_standards_interval_time   ?
_diffrn_standards_number          ?
_reflns_number_gt                 3734
_reflns_number_total              4071
_reflns_threshold_expression      >2sigma(I)
_computing_cell_refinement
;
CrysAlisPro, Agilent Technologies,
Version 1.171.35.19 (release 27-10-2011 CrysAlis171 .NET)
(compiled Oct 27 2011,15:02:11)
;
_computing_data_collection
;
CrysAlisPro, Agilent Technologies,
Version 1.171.35.19 (release 27-10-2011 CrysAlis171 .NET)
(compiled Oct 27 2011,15:02:11)
;
_computing_data_reduction
;
CrysAlisPro, Agilent Technologies,
Version 1.171.35.19 (release 27-10-2011 CrysAlis171 .NET)
(compiled Oct 27 2011,15:02:11)
;
_computing_molecular_graphics
;
O. V. Dolomanov, L. J. Bourhis, R. J. Gildea, J. A. K. Howard and H. Puschmann,
OLEX2: a complete structure solution, refinement and analysis program.
J. Appl. Cryst. (2009). 42, 339-341.
;
_computing_publication_material
;
O. V. Dolomanov, L. J. Bourhis, R. J. Gildea, J. A. K. Howard and H. Puschmann,
OLEX2: a complete structure solution, refinement and analysis program.
J. Appl. Cryst. (2009). 42, 339-341.
;
_computing_structure_refinement
;
XL, G.M. Sheldrick, Acta Cryst.
(2008). A64, 112-122
;
_computing_structure_solution
;
XS, G.M. Sheldrick, Acta Cryst.
(2008). A64, 112-122
;
_refine_diff_density_max          0.442
_refine_diff_density_min          -0.446
_refine_diff_density_rms          0.073
_refine_ls_extinction_coef        ?
_refine_ls_extinction_method      none
_refine_ls_goodness_of_fit_ref    1.073
_refine_ls_hydrogen_treatment     constr
_refine_ls_matrix_type            full
_refine_ls_number_parameters      179
_refine_ls_number_reflns          4071
_refine_ls_number_restraints      0
_refine_ls_R_factor_all           0.0292
_refine_ls_R_factor_gt            0.0259
_refine_ls_restrained_S_all       1.073
_refine_ls_shift/su_max           0.000
_refine_ls_shift/su_mean          0.000
_refine_ls_structure_factor_coef  Fsqd
_refine_ls_weighting_details
'calc w=1/[\s^2^(Fo^2^)+(0.0371P)^2^+0.5453P] where P=(Fo^2^+2Fc^2^)/3'
_refine_ls_weighting_scheme       calc
_refine_ls_wR_factor_gt           0.0712
_refine_ls_wR_factor_ref          0.0734
_refine_special_details
;
 Refinement of F^2^ against ALL reflections.  The weighted R-factor wR and 
 goodness of fit S are based on F^2^, conventional R-factors R are based 
 on F, with F set to zero for negative F^2^. The threshold expression of 
 F^2^ > 2sigma(F^2^) is used only for calculating R-factors(gt) etc. and is 
 not relevant to the choice of reflections for refinement.  R-factors based 
 on F^2^ are statistically about twice as large as those based on F, and R- 
 factors based on ALL data will be even larger. 
;
_atom_sites_solution_hydrogens    geom
_atom_sites_solution_primary      direct
_atom_sites_solution_secondary    difmap
loop_
  _atom_site_label
  _atom_site_type_symbol
  _atom_site_fract_x
  _atom_site_fract_y
  _atom_site_fract_z
  _atom_site_U_iso_or_equiv
  _atom_site_adp_type
  _atom_site_occupancy
  _atom_site_symmetry_multiplicity
  _atom_site_calc_flag
  _atom_site_refinement_flags
  _atom_site_disorder_assembly
  _atom_site_disorder_group
 Ni1 Ni 0.5000 0.0000 0.0000 0.00840(5) Uani 1 2 d S . .
 O1 O 0.19620(10) 0.09442(6) 0.35647(6) 0.01483(14) Uani 1 1 d . . .
 O2 O 0.33355(11) -0.06212(6) 0.39980(6) 0.01692(15) Uani 1 1 d . . .
 N1 N 0.41099(11) 0.11103(6) 0.07421(7) 0.01044(14) Uani 1 1 d . . .
 N2 N 0.50527(10) -0.09609(6) 0.11319(6) 0.01004(14) Uani 1 1 d . . .
 N3 N 0.76368(14) 0.19249(8) 0.26794(8) 0.02143(19) Uani 1 1 d . . .
 N4 N 0.90900(14) -0.14479(8) 0.33272(8) 0.02067(19) Uani 1 1 d . . .
 C1 C 0.42054(14) 0.21710(8) 0.02340(8) 0.01346(17) Uani 1 1 d . . .
 H1A H 0.5314 0.2528 0.0501 0.016 Uiso 1 1 calc R . .
 H1B H 0.3245 0.2635 0.0401 0.016 Uiso 1 1 calc R . .
 C2 C 0.35100(12) 0.10543(8) 0.16636(8) 0.01082(16) Uani 1 1 d . . .
 H2 H 0.2972 0.1676 0.1907 0.013 Uiso 1 1 calc R . .
 C3 C 0.36105(12) 0.01293(8) 0.23196(8) 0.01066(16) Uani 1 1 d . . .
 C4 C 0.44364(12) -0.08197(8) 0.20423(7) 0.01063(16) Uani 1 1 d . . .
 H4 H 0.4553 -0.1392 0.2547 0.013 Uiso 1 1 calc R . .
 C5 C 0.59273(13) -0.19857(7) 0.09675(8) 0.01162(16) Uani 1 1 d . . .
 H5A H 0.5364 -0.2581 0.1311 0.014 Uiso 1 1 calc R . .
 H5B H 0.7156 -0.1950 0.1288 0.014 Uiso 1 1 calc R . .
 C6 C 0.28820(12) 0.02121(8) 0.33276(8) 0.01121(16) Uani 1 1 d . . .
 C7 C 0.26676(15) -0.05759(10) 0.50125(9) 0.0198(2) Uani 1 1 d . . .
 H7A H 0.1400 -0.0596 0.4888 0.030 Uiso 1 1 calc R . .
 H7B H 0.3049 0.0092 0.5385 0.030 Uiso 1 1 calc R . .
 H7C H 0.3100 -0.1193 0.5454 0.030 Uiso 1 1 calc R . .
 C8 C 0.82172(13) 0.11452(9) 0.23895(8) 0.01501(18) Uani 1 1 d . . .
 C9 C 0.90329(13) -0.07195(9) 0.27582(8) 0.01451(18) Uani 1 1 d . . .
 C10 C 0.89286(13) 0.01707(8) 0.20299(8) 0.01230(17) Uani 1 1 d . . .
 C11 C 0.94727(13) 0.00876(8) 0.10308(8) 0.01152(17) Uani 1 1 d . . .
 C12 C 0.92824(13) 0.09838(8) 0.02941(8) 0.01330(17) Uani 1 1 d . . .
 H12 H 0.8803 0.1640 0.0505 0.016 Uiso 1 1 calc R . .
 C13 C 0.97801(13) 0.08995(8) -0.06951(8) 0.01302(17) Uani 1 1 d . . .
 H13 H 0.9637 0.1494 -0.1172 0.016 Uiso 1 1 calc R . .

loop_
  _atom_site_aniso_label
  _atom_site_aniso_U_11
  _atom_site_aniso_U_22
  _atom_site_aniso_U_33
  _atom_site_aniso_U_23
  _atom_site_aniso_U_13
  _atom_site_aniso_U_12
 Ni1 0.01035(9) 0.00758(8) 0.00758(8) 0.00024(5) 0.00233(6) 0.00046(5)
 O1 0.0176(3) 0.0138(3) 0.0141(3) -0.0016(3) 0.0059(3) 0.0009(3)
 O2 0.0237(4) 0.0185(4) 0.0100(3) 0.0038(3) 0.0077(3) 0.0069(3)
 N1 0.0135(3) 0.0083(3) 0.0099(3) 0.0004(3) 0.0027(3) 0.0005(3)
 N2 0.0119(3) 0.0089(3) 0.0096(3) 0.0004(3) 0.0024(3) 0.0007(3)
 N3 0.0261(5) 0.0213(4) 0.0182(4) -0.0001(3) 0.0079(4) 0.0046(4)
 N4 0.0269(5) 0.0198(4) 0.0159(4) -0.0001(3) 0.0054(3) -0.0026(4)
 C1 0.0208(4) 0.0088(4) 0.0115(4) 0.0000(3) 0.0050(3) 0.0006(3)
 C2 0.0117(4) 0.0105(4) 0.0103(4) -0.0011(3) 0.0019(3) 0.0000(3)
 C3 0.0117(4) 0.0119(4) 0.0088(4) -0.0003(3) 0.0028(3) -0.0003(3)
 C4 0.0114(4) 0.0109(4) 0.0097(4) 0.0007(3) 0.0019(3) -0.0005(3)
 C5 0.0150(4) 0.0092(4) 0.0110(4) 0.0006(3) 0.0032(3) 0.0025(3)
 C6 0.0121(4) 0.0124(4) 0.0092(4) -0.0006(3) 0.0018(3) -0.0018(3)
 C7 0.0263(5) 0.0247(5) 0.0101(4) 0.0027(4) 0.0082(4) 0.0065(4)
 C8 0.0159(4) 0.0184(5) 0.0114(4) 0.0004(3) 0.0042(3) 0.0003(3)
 C9 0.0152(4) 0.0173(4) 0.0116(4) -0.0036(3) 0.0036(3) -0.0015(3)
 C10 0.0121(4) 0.0147(4) 0.0104(4) -0.0013(3) 0.0026(3) -0.0006(3)
 C11 0.0103(4) 0.0138(4) 0.0109(4) -0.0010(3) 0.0027(3) -0.0005(3)
 C12 0.0137(4) 0.0137(4) 0.0130(4) 0.0001(3) 0.0034(3) 0.0022(3)
 C13 0.0137(4) 0.0134(4) 0.0125(4) 0.0001(3) 0.0034(3) 0.0011(3)

_geom_special_details
;
 All esds (except the esd in the dihedral angle between two l.s. planes) 
 are estimated using the full covariance matrix.  The cell esds are taken 
 into account individually in the estimation of esds in distances, angles 
 and torsion angles; correlations between esds in cell parameters are only 
 used when they are defined by crystal symmetry.  An approximate (isotropic) 
 treatment of cell esds is used for estimating esds involving l.s. planes. 
;
loop_
  _geom_bond_atom_site_label_1
  _geom_bond_atom_site_label_2
  _geom_bond_distance
  _geom_bond_site_symmetry_2
  _geom_bond_publ_flag
 Ni1 N1 1.8529(8) . ?
 Ni1 N1 1.8529(8) 3_655 ?
 Ni1 N2 1.8553(8) . ?
 Ni1 N2 1.8553(8) 3_655 ?
 O1 C6 1.2208(12) . ?
 O2 C6 1.3534(12) . ?
 O2 C7 1.4420(12) . ?
 N1 C1 1.4724(12) . ?
 N1 C2 1.3083(12) . ?
 N2 C4 1.3113(12) . ?
 N2 C5 1.4733(12) . ?
 N3 C8 1.1500(14) . ?
 N4 C9 1.1519(15) . ?
 C1 H1A 0.9900 . ?
 C1 H1B 0.9900 . ?
 C1 C5 1.5186(13) 3_655 ?
 C2 H2 0.9500 . ?
 C2 C3 1.4122(13) . ?
 C3 C4 1.4108(13) . ?
 C3 C6 1.4603(13) . ?
 C4 H4 0.9500 . ?
 C5 C1 1.5186(13) 3_655 ?
 C5 H5A 0.9900 . ?
 C5 H5B 0.9900 . ?
 C7 H7A 0.9800 . ?
 C7 H7B 0.9800 . ?
 C7 H7C 0.9800 . ?
 C8 C10 1.4314(14) . ?
 C9 C10 1.4327(15) . ?
 C10 C11 1.3828(13) . ?
 C11 C12 1.4447(14) . ?
 C11 C13 1.4461(13) 3_755 ?
 C12 H12 0.9500 . ?
 C12 C13 1.3558(14) . ?
 C13 C11 1.4461(13) 3_755 ?
 C13 H13 0.9500 . ?

loop_
  _geom_angle_atom_site_label_1
  _geom_angle_atom_site_label_2
  _geom_angle_atom_site_label_3
  _geom_angle
  _geom_angle_site_symmetry_1
  _geom_angle_site_symmetry_3
  _geom_angle_publ_flag
 N1 Ni1 N1 180.00(7) 3_655 . ?
 N1 Ni1 N2 86.25(4) 3_655 . ?
 N1 Ni1 N2 93.75(4) . . ?
 N1 Ni1 N2 86.25(4) . 3_655 ?
 N1 Ni1 N2 93.75(4) 3_655 3_655 ?
 N2 Ni1 N2 180.00(5) 3_655 . ?
 C6 O2 C7 115.23(8) . . ?
 C1 N1 Ni1 113.92(6) . . ?
 C2 N1 Ni1 127.50(7) . . ?
 C2 N1 C1 118.49(8) . . ?
 C4 N2 Ni1 127.63(7) . . ?
 C4 N2 C5 117.95(8) . . ?
 C5 N2 Ni1 114.41(6) . . ?
 N1 C1 H1A 110.3 . . ?
 N1 C1 H1B 110.3 . . ?
 N1 C1 C5 107.17(8) . 3_655 ?
 H1A C1 H1B 108.5 . . ?
 C5 C1 H1A 110.3 3_655 . ?
 C5 C1 H1B 110.3 3_655 . ?
 N1 C2 H2 117.9 . . ?
 N1 C2 C3 124.23(9) . . ?
 C3 C2 H2 117.9 . . ?
 C2 C3 C6 116.88(8) . . ?
 C4 C3 C2 121.95(9) . . ?
 C4 C3 C6 121.12(9) . . ?
 N2 C4 C3 124.09(9) . . ?
 N2 C4 H4 118.0 . . ?
 C3 C4 H4 118.0 . . ?
 N2 C5 C1 107.43(8) . 3_655 ?
 N2 C5 H5A 110.2 . . ?
 N2 C5 H5B 110.2 . . ?
 C1 C5 H5A 110.2 3_655 . ?
 C1 C5 H5B 110.2 3_655 . ?
 H5A C5 H5B 108.5 . . ?
 O1 C6 O2 122.18(9) . . ?
 O1 C6 C3 125.03(9) . . ?
 O2 C6 C3 112.80(8) . . ?
 O2 C7 H7A 109.5 . . ?
 O2 C7 H7B 109.5 . . ?
 O2 C7 H7C 109.5 . . ?
 H7A C7 H7B 109.5 . . ?
 H7A C7 H7C 109.5 . . ?
 H7B C7 H7C 109.5 . . ?
 N3 C8 C10 179.59(12) . . ?
 N4 C9 C10 178.43(12) . . ?
 C8 C10 C9 116.37(9) . . ?
 C11 C10 C8 121.96(9) . . ?
 C11 C10 C9 121.67(9) . . ?
 C10 C11 C12 120.49(9) . . ?
 C10 C11 C13 120.88(9) . 3_755 ?
 C12 C11 C13 118.62(9) . 3_755 ?
 C11 C12 H12 119.6 . . ?
 C13 C12 C11 120.76(9) . . ?
 C13 C12 H12 119.6 . . ?
 C11 C13 H13 119.7 3_755 . ?
 C12 C13 C11 120.62(9) . 3_755 ?
 C12 C13 H13 119.7 . . ?

loop_
  _geom_torsion_atom_site_label_1
  _geom_torsion_atom_site_label_2
  _geom_torsion_atom_site_label_3
  _geom_torsion_atom_site_label_4
  _geom_torsion
  _geom_torsion_site_symmetry_1
  _geom_torsion_site_symmetry_2
  _geom_torsion_site_symmetry_3
  _geom_torsion_site_symmetry_4
  _geom_torsion_publ_flag
 Ni1 N1 C1 C5 30.35(9) . . . 3_655 ?
 Ni1 N1 C2 C3 7.11(14) . . . . ?
 Ni1 N2 C4 C3 -0.47(14) . . . . ?
 Ni1 N2 C5 C1 -25.95(9) . . . 3_655 ?
 N1 Ni1 N1 C1 -132(100) 3_655 . . . ?
 N1 Ni1 N1 C2 51(100) 3_655 . . . ?
 N1 Ni1 N2 C4 6.64(9) . . . . ?
 N1 Ni1 N2 C4 -173.36(9) 3_655 . . . ?
 N1 Ni1 N2 C5 -172.16(7) . . . . ?
 N1 Ni1 N2 C5 7.84(7) 3_655 . . . ?
 N1 C2 C3 C4 2.15(15) . . . . ?
 N1 C2 C3 C6 179.61(9) . . . . ?
 N2 Ni1 N1 C1 -13.53(7) 3_655 . . . ?
 N2 Ni1 N1 C1 166.47(7) . . . . ?
 N2 Ni1 N1 C2 -9.90(9) . . . . ?
 N2 Ni1 N1 C2 170.10(9) 3_655 . . . ?
 N2 Ni1 N2 C4 -49(52) 3_655 . . . ?
 N2 Ni1 N2 C5 132(52) 3_655 . . . ?
 N3 C8 C10 C9 -56(18) . . . . ?
 N3 C8 C10 C11 124(18) . . . . ?
 N4 C9 C10 C8 115(4) . . . . ?
 N4 C9 C10 C11 -64(4) . . . . ?
 C1 N1 C2 C3 -169.11(9) . . . . ?
 C2 N1 C1 C5 -152.93(9) . . . 3_655 ?
 C2 C3 C4 N2 -5.57(15) . . . . ?
 C2 C3 C6 O1 12.38(15) . . . . ?
 C2 C3 C6 O2 -167.49(9) . . . . ?
 C4 N2 C5 C1 155.13(9) . . . 3_655 ?
 C4 C3 C6 O1 -170.14(10) . . . . ?
 C4 C3 C6 O2 9.99(13) . . . . ?
 C5 N2 C4 C3 178.29(9) . . . . ?
 C6 C3 C4 N2 177.07(9) . . . . ?
 C7 O2 C6 O1 -0.53(14) . . . . ?
 C7 O2 C6 C3 179.34(9) . . . . ?
 C8 C10 C11 C12 -2.15(15) . . . . ?
 C8 C10 C11 C13 178.72(9) . . . 3_755 ?
 C9 C10 C11 C12 177.27(9) . . . . ?
 C9 C10 C11 C13 -1.86(15) . . . 3_755 ?
 C10 C11 C12 C13 -178.61(9) . . . . ?
 C11 C12 C13 C11 -0.56(16) . . . 3_755 ?
 C13 C11 C12 C13 0.55(16) 3_755 . . . ?

_iucr_refine_instructions_details
;
TITL 14ni_tcnq2 in P21/c #14
CELL 0.71073 7.7981 12.4408 12.5783 90 97.647 90
ZERR 2 0.0001 0.0002 0.0002 0 0.002 0
LATT 1
SYMM -X,0.5+Y,0.5-Z
 
SFAC C H N Ni O
UNIT 52 44 16 2 8
 
L.S. 10
PLAN  40
SIZE 0.1 0.2 0.3
TEMP -173.15
REM reset to P21/c #14
BOND $H
CONF
HTAB
fmap 2
acta 50
OMIT 0 1 1
OMIT 1 0 0
REM <HKL>C:/Projects/Dydaktyka/inz_nano_2011_2012/grupaE/14ni_tcnq/ref/14ni_tc
REM nq2.hkl</HKL>
 
WGHT    0.037100    0.545300
FVAR       0.12359
NI1   4    0.500000    0.000000    0.000000    10.50000    0.01035    0.00758 =
         0.00758    0.00024    0.00233    0.00046
O1    5    0.196197    0.094421    0.356473    11.00000    0.01759    0.01384 =
         0.01410   -0.00156    0.00590    0.00089
O2    5    0.333547   -0.062120    0.399804    11.00000    0.02373    0.01852 =
         0.00997    0.00378    0.00767    0.00688
N1    3    0.410992    0.111030    0.074207    11.00000    0.01351    0.00826 =
         0.00986    0.00036    0.00273    0.00049
N2    3    0.505266   -0.096094    0.113187    11.00000    0.01191    0.00887 =
         0.00960    0.00044    0.00242    0.00065
N3    3    0.763683    0.192489    0.267944    11.00000    0.02610    0.02135 =
         0.01817   -0.00007    0.00785    0.00457
N4    3    0.909001   -0.144788    0.332720    11.00000    0.02693    0.01981 =
         0.01594   -0.00011    0.00537   -0.00258
C1    1    0.420537    0.217099    0.023395    11.00000    0.02083    0.00880 =
         0.01154   -0.00003    0.00505    0.00063
AFIX  23
H1A   2    0.531413    0.252767    0.050116    11.00000   -1.20000
H1B   2    0.324481    0.263472    0.040119    11.00000   -1.20000
AFIX   0
C2    1    0.350997    0.105435    0.166358    11.00000    0.01172    0.01053 =
         0.01034   -0.00109    0.00194   -0.00003
AFIX  43
H2    2    0.297195    0.167615    0.190714    11.00000   -1.20000
AFIX   0
C3    1    0.361052    0.012928    0.231958    11.00000    0.01170    0.01187 =
         0.00880   -0.00026    0.00276   -0.00033
C4    1    0.443642   -0.081975    0.204225    11.00000    0.01136    0.01095 =
         0.00971    0.00070    0.00189   -0.00053
AFIX  43
H4    2    0.455343   -0.139225    0.254651    11.00000   -1.20000
AFIX   0
C5    1    0.592728   -0.198567    0.096749    11.00000    0.01501    0.00923 =
         0.01100    0.00060    0.00315    0.00245
AFIX  23
H5A   2    0.536369   -0.258139    0.131137    11.00000   -1.20000
H5B   2    0.715637   -0.195042    0.128777    11.00000   -1.20000
AFIX   0
C6    1    0.288203    0.021207    0.332755    11.00000    0.01215    0.01239 =
         0.00920   -0.00056    0.00181   -0.00179
C7    1    0.266760   -0.057593    0.501250    11.00000    0.02632    0.02467 =
         0.01010    0.00269    0.00821    0.00648
AFIX 137
H7A   2    0.140043   -0.059629    0.488843    11.00000   -1.50000
H7B   2    0.304884    0.009178    0.538456    11.00000   -1.50000
H7C   2    0.309965   -0.119251    0.545391    11.00000   -1.50000
AFIX   0
 
C8    1    0.821717    0.114524    0.238948    11.00000    0.01588    0.01837 =
         0.01141    0.00035    0.00417    0.00031
C9    1    0.903288   -0.071950    0.275821    11.00000    0.01519    0.01728 =
         0.01156   -0.00364    0.00356   -0.00149
C10   1    0.892856    0.017075    0.202989    11.00000    0.01209    0.01466 =
         0.01045   -0.00129    0.00262   -0.00060
C11   1    0.947267    0.008756    0.103076    11.00000    0.01029    0.01377 =
         0.01087   -0.00097    0.00274   -0.00051
C12   1    0.928242    0.098376    0.029411    11.00000    0.01369    0.01366 =
         0.01299    0.00012    0.00337    0.00219
AFIX  43
H12   2    0.880309    0.163967    0.050523    11.00000   -1.20000
AFIX   0
C13   1    0.978012    0.089949   -0.069509    11.00000    0.01366    0.01336 =
         0.01248    0.00007    0.00338    0.00107
AFIX  43
H13   2    0.963662    0.149442   -0.117213    11.00000   -1.20000
HKLF 4
 
REM  14ni_tcnq2 in P21/c #14
REM R1 =  0.0259 for   3734 Fo > 4sig(Fo)  and  0.0292 for all   4071 data
REM    179 parameters refined using      0 restraints
 
END  
     
WGHT      0.0371      0.5453 
REM Highest difference peak  0.442,  deepest hole -0.446,  1-sigma level  0.073
Q1    1   0.9200  0.0144  0.1574  11.00000  0.05    0.44
Q2    1   1.0148  0.0403 -0.0831  11.00000  0.05    0.42
Q3    1   0.5856 -0.2057  0.0399  11.00000  0.05    0.42
Q4    1   0.3633  0.0582  0.1990  11.00000  0.05    0.42
Q5    1   0.9625  0.0926 -0.0151  11.00000  0.05    0.41
Q6    1   0.9377  0.0552  0.0681  11.00000  0.05    0.40
Q7    1   0.3309  0.0198  0.2799  11.00000  0.05    0.40
Q8    1   0.4019 -0.0348  0.2183  11.00000  0.05    0.36
Q9    1   0.3839  0.1115  0.1162  11.00000  0.05    0.32
Q10   1   0.7763  0.1615  0.2197  11.00000  0.05    0.30
Q11   1   0.8635  0.0639  0.2213  11.00000  0.05    0.30
Q12   1   0.8205  0.1724  0.2356  11.00000  0.05    0.30
Q13   1   0.4738 -0.0854  0.1596  11.00000  0.05    0.30
Q14   1   0.4037  0.1679  0.0487  11.00000  0.05    0.29
Q15   1   0.5402 -0.1456  0.1072  11.00000  0.05    0.29
Q16   1   0.4234  0.0674  0.0465  11.00000  0.05    0.28
Q17   1   0.4986 -0.0556  0.0786  11.00000  0.05    0.28
Q18   1   0.8056  0.1413  0.2821  11.00000  0.05    0.28
Q19   1   0.9025 -0.0225  0.2355  11.00000  0.05    0.26
Q20   1   0.7363  0.1444  0.2474  11.00000  0.05    0.25
Q21   1   0.7112  0.2589  0.2721  11.00000  0.05    0.24
Q22   1   0.3119 -0.0169  0.3743  11.00000  0.05    0.23
Q23   1   0.7616  0.2351  0.2494  11.00000  0.05    0.23
Q24   1   0.9043 -0.1181  0.2722  11.00000  0.05    0.22
Q25   1   0.4535  0.2591  0.0614  11.00000  0.05    0.21
Q26   1   0.9067 -0.0843  0.3263  11.00000  0.05    0.21
Q27   1   0.2577  0.0749  0.3483  11.00000  0.05    0.21
Q28   1   0.3810  0.2787  0.0567  11.00000  0.05    0.21
Q29   1   0.5246 -0.0653  0.0147  11.00000  0.05    0.20
Q30   1   0.9278 -0.2015  0.3716  11.00000  0.05    0.20
Q31   1   0.8582 -0.0979  0.3056  11.00000  0.05    0.20
Q32   1   0.5897 -0.2445  0.1554  11.00000  0.05    0.20
Q33   1   0.7594  0.1941  0.2956  11.00000  0.05    0.19
Q34   1   0.4815 -0.0677  0.0004  11.00000  0.05    0.19
Q35   1   0.6564 -0.1884  0.1064  11.00000  0.05    0.19
Q36   1   0.9642 -0.0972  0.3195  11.00000  0.05    0.19
Q37   1   0.3900 -0.0927  0.3963  11.00000  0.05    0.19
Q38   1   0.5824  0.2330  0.0525  11.00000  0.05    0.19
Q39   1   0.3128 -0.0563  0.4298  11.00000  0.05    0.18
Q40   1   0.2225  0.1134  0.3716  11.00000  0.05    0.18
;
loop_
_exptl_crystal_face_index_h
_exptl_crystal_face_index_k
_exptl_crystal_face_index_l
_exptl_crystal_face_perp_dist
_exptl_oxdiff_crystal_face_indexfrac_h
_exptl_oxdiff_crystal_face_indexfrac_k
_exptl_oxdiff_crystal_face_indexfrac_l
_exptl_oxdiff_crystal_face_x
_exptl_oxdiff_crystal_face_y
_exptl_oxdiff_crystal_face_z
   0    1    2 0.0554  0.0001  1.0005  2.0000 -0.0247  0.0778 -0.0977
   0   -1    1 0.0960 -0.0007 -1.0002  1.0010  0.0618  0.0511 -0.0082
   0    1   -1 0.0289  0.0007  1.0002 -1.0010 -0.0618 -0.0511  0.0082
  -1    0    0 0.1297 -1.0003  0.0012 -0.0005 -0.0433  0.0492  0.0643
   1    0    0 0.1946  1.0003 -0.0012  0.0005  0.0433 -0.0492 -0.0643
   0   -1   -2 0.0852 -0.0001 -1.0005 -2.0000  0.0247 -0.0778  0.0977
